Repository: hasundue/Calmato.jl

# Calmato
**Calmato** is an open-source CALPHAD (CALculation of PHAse Diagrams) package in Julia language, which utilizes [**EAGO**](https://github.com/PSORLab/EAGO.jl) as its optimization engine. The package is still in the alpha stage of development and has limited functionality and reliability.

## Example

Read a tdb file:

```julia
using Calmato

db = read_tdb("cuzn_liang.tdb")
```

```terminal
Database Summary:
        Elements: 4
        Functions: 10
        Phases: 8
```

Print contents of the database:

```julia
print(db)
```

```terminal
Database:
        Elements: 4
                /-
                VA
                Cu
                Zn
        Functions: 10
                RTLNP
                GHSERCU
                GHSERZN
                GLIQCU
                GBCCCU
                GHCPCU
                GLIQZN
                GBCCZN
                GFCCZN
                A1BCZ
        Phases: 8
                1: Liquid; (Cu,Zn)1
                        G(Cu;0)
                        G(Zn;0)
                        L(Cu,Zn;0)
                        L(Cu,Zn;1)
                        L(Cu,Zn;2)
                2: Bcc; (Cu,Zn)1
                        G(Cu;0)
                        G(Zn;0)
                        L(Cu,Zn;0)
                        L(Cu,Zn;1)
                        L(Cu,Zn;2)
                3: Bcc_B2; (Cu,Zn)0.5(Cu,Zn)0.5
                        ...
```

Initialize a system (automatically removing electron gas, "/-", and vacancy, "VA")

```julia
sys = init_system(db)
```

```terminal
System:
        Elements: 2
        Phases: 7
```

Point calculation of an equilibrium state:

```julia
X = [0.3, 0.7]
T = 700 # K
equilib(sys, X, T)
```

```terminal
Gamma: 0.02890 mol
        sublattice 1
                Cu: 1.0000
                Zn: 0.0000
        sublattice 2
                Cu: 0.7363
                Zn: 0.2637
        sublattice 3
                Cu: 0.0007
                Zn: 0.9993
Eps: 0.24864 mol
        sublattice 1
                Cu: 0.2269
                Zn: 0.7731
```

## TODO

### Upcoming
- Built-in calculation of equilibrium solidification (temperature dependency of phase constitution)

### Near-future
- Tests
- Documentation

### Faraway-future
- Phase diagram calculation

File: test/tdb/cuzn_liang.tdb
$ CuZn_rev2-150622-sl.tdb    Cu-Zn system: Used for CALPHAD paper. 
$ Case sensitive. Direct use in Pandat. 
$ For Thermocalc: Enter line breaks, change to Upper Case
$ Prepared by Song-Mao Liang and Rainer Schmid-Fetzer.  
$ 2015-06-22. 
 
$----------------------------80 Characters at #--------------------------------#


 ELEMENT /-   ELECTRON_GAS              0.0000E+00  0.0000E+00  0.0000E+00 !
 ELEMENT VA   VACUUM                    0.0000E+00  0.0000E+00  0.0000E+00 !
 ELEMENT Cu   FCC                       6.3546E+01  5.0041E+03  3.3150E+01 !
 ELEMENT Zn   HCP                       6.5390E+01  5.6568E+03  4.1631E+01 !


Function RTLNP 298.15   +R*T*LN(1E-005*P); 6000 N !
Function GHSERCU 270     -7770.458+130.485235*T-24.112392*T*LN(T)
    -.00265684*T**2+52478*T**(-1)+1.29223E-07*T**3; 1357.77 Y
	-13542.026+183.803828*T-31.38*T*LN(T)+3.64167E+29*T**(-9); 2900 N !
Function GHSERZN 298.15   -7285.787+118.470069*T-23.701314*T*LN(T)
    -1.712034E-3*T**2-1.264963E-6*T**3; 692.68 Y
    -11070.559 +172.34566*T-31.38*T*LN(T)+470.514E24*T**(-9); 1700 N !
Function GLIQCU 270     +5194.277+120.973331*T-24.112392*T*LN(T)
    -.00265684*T**2+52478*T**(-1)+1.29223E-07*T**3-5.849E-21*T**7; 1357.77 Y
    -46.545+173.881484*T-31.38*T*LN(T); 2900 N !
Function GBCCCU 270     +4017.-1.255*T+GHSERCU; 6000 N !
Function GHCPCU 270     +600.+0.2*T+GHSERCU; 6000 N !
Function GLIQZN 270     -128.574+108.177079*T-23.701314*T*LN(T)
    -1.712034E-3*T**2-1.264963E-6*T**3-358.958E-21*T**7; 692.68 Y
    -3620.391+161.608594*T-31.38*T*LN(T); 6000 N !
Function GBCCZN 298.15    +2886.96-2.5104*T+GHSERZN; 6000 N !
Function GFCCZN 298.15    +2969.82-1.56968*T+GHSERZN; 6000 N !

Function A1BCZ 270     -6150; 6000 N !     

Type_Definition % SEQ *!
DEFAULT_COMMAND DEF_SYS_ELEMENT VA !
Type_Definition & GES AMEND_PHASE_DESCRIPTION Bcc MAGNETIC -1 0.4 !
Type_Definition + GES AMEND_PHASE_DESCRIPTION Bcc_B2 MAGNETIC -1 0.4 !
Type_Definition O GES AMEND_PHASE_DESCRIPTION Bcc_B2 DISORDER_PART Bcc !

Phase Liquid:L % 1 1 !
Constituent Liquid:L :Cu,Zn:!
    Parameter G(Liquid,Cu;0) 270      GLIQCU; 3200 N !
    Parameter G(Liquid,Zn;0) 298.15   GLIQZN; 1700 N !
    Parameter L(Liquid,Cu,Zn;0) 270  -40688.6+12.8655*T; 6000 N !
    Parameter L(Liquid,Cu,Zn;1) 270  2252.3-4.8069*T; 6000 N !
    Parameter L(Liquid,Cu,Zn;2) 270  5405.9-2.9197*T; 6000 N !

Phase Bcc %& 1 1 !
Constituent Bcc :Cu,Zn:!
    Parameter G(Bcc,Cu;0) 270        GBCCCU; 6000 N !
    Parameter G(Bcc,Zn;0) 298.15     GBCCZN; 6000 N !
    Parameter L(Bcc,Cu,Zn;0) 270    -48042+9.97*T; 6000 N !
    Parameter L(Bcc,Cu,Zn;1) 270     6100-6*T; 6000 N !
    Parameter L(Bcc,Cu,Zn;2) 270     1000; 6000 N !
	
Phase Bcc_B2 %O+ 2 0.5 0.5 !
Constituent Bcc_B2 :Cu,Zn:Cu,Zn:!
    Parameter G(Bcc_B2,Cu:Cu;0) 270   0; 6000 N !
    Parameter G(Bcc_B2,Zn:Zn;0) 270   0; 6000 N !
    Parameter G(Bcc_B2,Cu:Zn;0) 270   0.5*A1BCZ; 6000 N !
    Parameter G(Bcc_B2,Zn:Cu;0) 270   0.5*A1BCZ; 6000 N !
    Parameter L(Bcc_B2,Cu:Cu,Zn;0) 270   -0.5*A1BCZ; 6000 N !
    Parameter L(Bcc_B2,Zn:Cu,Zn;0) 270   -0.5*A1BCZ; 6000 N !
    Parameter L(Bcc_B2,Cu,Zn:Cu;0) 270   -0.5*A1BCZ; 6000 N !
    Parameter L(Bcc_B2,Cu,Zn:Zn;0) 270   -0.5*A1BCZ; 6000 N !

Phase Fcc % 1 1 !
Constituent Fcc :Cu,Zn:!
    Parameter G(Fcc,Cu;0) 298.15       +GHSERCU; 6000 N !
    Parameter G(Fcc,Zn;0) 298.15       +GFCCZN; 6000 N !
    Parameter L(Fcc,Cu,Zn;0) 270    -40716+8.3*T; 6000 N !
    Parameter L(Fcc,Cu,Zn;1) 270     4812.8-4*T; 6000 N !

Phase Hcp % 1 1 !
Constituent Hcp :Cu,Zn:!
    Parameter G(Hcp,Cu;0) 270      +GHCPCU; 6000 N !
    Parameter G(Hcp,Zn;0) 298.15   +GHSERZN; 6000 N !
    Parameter L(Hcp,Cu,Zn;0) 270   -15739-12.56*T; 6000 N !

Phase Gamma % 3 4 6 16 !
Constituent Gamma :Cu:Cu,Zn:Cu,Zn: !
Parameter G(Gamma,Cu:Cu:Cu;0) 298.15    +2600+26*GHSERCU;   6000 N !
Parameter G(Gamma,Cu:Cu:Zn;0) 298.15    -284704-59.332*T
                                           +10*GHSERCU+16*GHSERZN; 6000 N !
Parameter G(Gamma,Cu:Zn:Cu;0) 298.15    20*GHSERCU+6*GHSERZN; 6000 N !
Parameter G(Gamma,Cu:Zn:Zn;0) 298.15    -62316-112.4872*T
                                           +4*GHSERCU+22*GHSERZN; 6000 N !

Phase Delta % 1 1 !
Constituent Delta :Cu,Zn:!
Parameter G(Delta,Zn;0) 298.15   +4375.32-2.955*T+GHSERZN; 6000 N !
Parameter G(Delta,Cu;0) 270      +5727.15-1.6807*T+GHSERCU; 6000 N !
Parameter L(Delta,Cu,Zn;0) 270   -54593.9+12.8111*T; 6000 N !
Parameter L(Delta,Cu,Zn;1) 270   +142+6.0249*T; 6000 N !
										   
Phase Eps % 1 1 !
Constituent Eps :Cu,Zn:!
    Parameter G(Eps,Zn;0) 298.15   +GFCCZN; 6000 N !
    Parameter G(Eps,Cu;0) 270      +GHCPCU; 6000 N !
    Parameter L(Eps,Cu,Zn;0) 270   -36818.3+6.5000*T; 6000 N !
    Parameter L(Eps,Cu,Zn;1) 270   +27160.5-10.8351*T; 6000 N !
